Repository: ruihwang/MOF-CGCNN

## Metal Organic Frameworks Crystal Graph Convolutional Neural Networks (MOF-CGCNN)

We developed a novel method, MOF-CGCNN, to efficiently and accurately predict the methane the volumetric uptakes at 65 bar for MOFs. Two major modifications were made to the original CGCNN algorithm.The new pooling method mainly depends on the SBUs to describe the local chemical environment around the metal sites. Considering certain adsorbates dominated by cage window sites, we incorporated certain intrinsic structural features, e.g., PLD, LPD, φ, and AV, to the CGCNN algorithm.

The package is built on an existing code [CGCNN](https://github.com/txie-93/cgcnn)


--------------------------------------------------[Files to be prepared]-----------------------------------------------------------------

You need to prepare two files, a label file(e.g.,  `./dataset_label/pred_experiment.csv`), and a structure file(e.g.,  `./dataset_cif/1.cif`)

------------------------------------------------[label file]-----------------------------------------------------------------------------
a CSV file with multiple columns. The first column recodes a unique `ID` for each MOF. From the second column to the fifth column are 
the structural characteristics of each MOF. 

For example:  `./dataset_label/pred_experiment.csv`
MAF-38,0.932119,0.7097,9.12980,4.48043,76,264
'ID', accessible volume,void fraction,the largest pore diameter,the pore limiting diameter,target property
##Zeo++ software package
The MOF structural features were calculated by the Zeo++ software package. 
For example:
network -ha -vol 0.0 0.0 5000 MAF-38.cif

network -ha -res MAF-38.cif
---------------------------------------------------------------------------------------------------------------------------------------

-------------------------------------------------[structure file]----------------------------------------------------------------------
`ID.cif`: a CIF file that recodes the crystal structure, where `ID` is the unique `ID` for the crystal.
Attention! The CIF file need to meet the following rules:
1, Standard CIF files 
2, Partial occupancy issues is not allowed in CIF files

3, The MOFs crystals in CIF file should not contain solvent molecules (free solvent molecules, and bound solvent molecules)
---------------------------------------------------------------------------------------------------------------------------------------


We provide some examples for training the MOF-CGCNN model under 65 bar, predicting some reports MOFs using the trained model, transferring learning  and screening a hypothetical MOFs database.

`python example_train_65barmodel.py`  ---------->        train the MOF-CGCNN model under 65 bar
`python example_predExperiment.py`    ---------->        predict some reports MOFs using the trained model
`python example_transferlearning.py`  ---------->        transfer learning
`python example_screen.py`            ---------->        screen a hypothetical MOFs database

After training, you will get multiple files.  The most important ones are:

- `model_best.pth.tar`: stores the MOF-CGCNN model with the best validation accuracy.
- `checkpoint.pth.tar`: stores the MOF-CGCNN model at the last epoch.
- `val_results.csv`: stores the `ID`, target values, and predicted values for each crystal in validation set
- `test_results.csv`: stores the `ID`, target values, and predicted values for each crystal in test 

#Attention
1   If the result predicted by the trained 65bar model is negative, we default it to 0 cm3/cm3.

## Citation
Please consider citing our paper if you use this code in your work

File: dataset_label/pred_experiment.csv
UTSA-111a,1.19097,0.76072,12.45407,5.62306,233
DUT-49,2.8384,0.87672,24.60176,14.14756,176
HKUST-1,0.821252,0.72196,13.19960,6.65680,265.5
MAF-38,0.932119,0.7097,9.12980,4.48043,264
MOF-200,4.22441,0.90816,17.97302,15.80142,117
MOF-5,1.37548,0.81028,15.11067,7.94906,214
NU-111,2.05981,0.84204,21.82341,9.06966,206
PCN14,0.761924,0.66368,6.81675,5.01855,239
zju-36,1.48013,0.80646,18.48346,9.42297,203
comof74,0.582721,0.68552,11.25332,10.90227,249
FJI-H5,1.72166,0.81202,21.36750,14.18282,199
MOF-177,1.95119,0.83272,11.17050,9.97111,193
MOF-205,2.25172,0.86024,22.79389,8.53766,183
NJU-bai-42,1.09388,0.75862,10.96284,6.91202,247
NU-125,1.36525,0.78958,19.40547,6.76694,232
UTSA-76a,1.08145,0.7533,11.12703,6.10297,257
Zn-TBCPPM,1.06934,0.72256,9.81773,6.01345,275
PCN-68,3.03581,0.87872,25.71419,12.08830,142
nimof74,0.558696,0.65322,11.71132,10.90227,248
UTSA-20,0.740766,0.67388,9.94274,9.18927,230
mfm-115a,1.31776,0.77548,20.23073,7.24950,238
zju-105a,1.02029,0.71608,10.44602,5.20922,228
DUT-23-Co,2.05482,0.8291,20.39112,7.95732,197
DUT-51-Zr,1.42852,0.82368,26.29896,9.07771,161
MgMOF-74,0.753144,0.70638,11.86945,11.05458,220.5
NU-140,1.95833,0.83378,22.30042,8.90709,200
NOTT-109,0.600,0.600,12.29772,4.40700,242
